Repository: LeiHelen88/MP_Snow_Project

File: BigMeadow_March182022_1_100.csv (part 1 of 3)
particle,spectra,target_x,target_y,actual_x,actual_y,size_w,size_l,morphology,color,other_observation,notes,row,object_id,library_id,match_val,match_threshold,good_correlations,signal_to_noise,signal_threshold,good_signal,good_matches,x,y,file_name,license.x,col_id,session_id,file_id,sn,organization,spectrum_type,spectrum_identity,librarytype,spectrumid,owner,rruffid,ideal_chemistry,locality,source,status,url,measured_chemistry,instrument_mode,intensity_units,other_info,jcamp-dx,yfactor,deltax,instrument_used,material_color,citation,brand,item,location,width,depth,particle_massmg,tgoc,tmoc,onset,enthalpyj_g,qa_qc,framework,abbreviation,spectral_resolution,instrument_accessories,wavenumber_range,user_name,region,campaign,state,treatment,analysis,exposure_days,polymer_id,file_legacy,locationdescription,country,lat,lon,spec_hash,x_unit,y_unit,product_id,supplier,specifications,pin_id,orientation,replicate,longest_dimension,license.y,samples,lines,bands,header_offset,data_type,interleave,pixel_size,otherinfo,pressure,temperature,material_form,material_producer,number_of_accumulations,time,ratio_against_background,truncated,elementmultiply_or_elementdivide,collection_length,sample_gain,number_of_background_scans,background_gain,sample_spacing,resolution_points,number_of_fft_points,apodization,bench_serial_number,subtraction_or_addition,baseline_correction,perctransmittance_absorbance,sponsor,grating,hole_sizenm,slitum,filterperc,delays,date,molform,aperture,beamsplitter,detectordiadetport_in_sphere,sphere_diameter,acquisition_mode,scanner_speed,phase_resolution,phase_correction,zerofilling,wavenumber_accuracy,low_pass_filter,switch_gain_on,mw,contact_info,cas_number,material_quality,laser_light_used,total_acquisition_time_s,data_processing_proceedure,level_of_confidence_in_identification,smoother,density,material_class,plastic_or_not,material_class_specific,max_cor_class,max_cor_val
1,1,,,-10183,-10615,<50,200-300,fiber/filament,translucent,"Very close to edge, iffy spectra, may not transmit",,1,V2,01753a31301e577c5d672fece8b9f15c,0.759482,0.7,TRUE,3.802578,4,FALSE,FALSE,1,1,BigMeadow_March182022_1_100_1-250001.CSV,CC BY-NC,V2,bd642a3cea4aa3840a4315f2642c3cae/9fb8439a1a35efb2ddfa4e64815c4261,778424020853f900728c25c974ab0e4c,4.501921,win cowger and sebastian primpke,ftir,fibre_indian_raw_cotton,"polymer, minerals, organic materials",reflectance_4_h8_2,,,,,awi,,,,reflectance,,,,,,,,cowger et al. 'high throughput ftir analysis of macro and microplastics with plate readers' in prep,,,,,,,,,,,,plant fibre,fibre_indian_raw_cotton,,,,,,,,,,,,,,,,,,,,,,,,,,,,,,,,,,,,,,faserinstitut bremen,,,,,,,,,,,,,,,,,,,,,,,,,,,,,,,,,,,,,,,,,,,,,none,,,,organic matter,not plastic,,organic matter,0.977186
2,2,,,-10291,-13306,100-200,100-200,fragment,white ,Close to edge,,2,V2.1,b9400788153c3de5325eeb1089df0d27,0.869914,0.7,TRUE,11.62226,4,TRUE,TRUE,2,1,BigMeadow_March182022_1_100_1-250002.CSV,CC BY-NC,V2.1,bd642a3cea4aa3840a4315f2642c3cae/9fb8439a1a35efb2ddfa4e64815c4261,7f52504e3a5077fa342d253d9896589b,10.87315,win cowger and sebastian primpke,ftir,tomato skin,"polymer, minerals, organic materials",transmission_4_e8_2,,,,,,,,,transmission,,,,,,,,cowger et al. 'high throughput ftir analysis of macro and microplastics with plate readers' in prep,,,,,,,,,,,,,,,,,,,,,,,,,,,,,,,,,,,,,,,,,,,,,,,,,,,,,,,,,,,,,,,,,,,,,,,,,,,,,,,,,,,,,,,,,,,,,,,,none,,,,organic matter,not plastic,,organic matter,0.972554
3,3,,,-9359,-10966,50-100,50-100,fragment,translucent,,,3,V2.2,8cc79e3af239e30f74dbfbe1e1f698f6,0.882526,0.7,TRUE,28.02379,4,TRUE,TRUE,3,1,BigMeadow_March182022_1_100_1-250003.CSV,CC BY-NC,V2.2,bd642a3cea4aa3840a4315f2642c3cae/9fb8439a1a35efb2ddfa4e64815c4261,eadb58c942954e69702f32a01e5a5e23,118.4212,primpke et al. 2018,ftir,poly(vinyl stearate),"polymer, minerals, organic materials",198primpke,,,,,,,,,atr,,https://doi.org/10.1007/s00216-018-1156-x,,,,,white,,,,,,,,,,,,,,,,,,,,,,,,,,,,,,,,,,,,,,,,,,,,,,,,,,,,powder,"scientific polymer products, inc.",,,,,,,,,,,,,,,,,,,,,,,,,,,,,,,,,,,,,,,,,,,,,,,,polyvinylesters,plastic,poly(vinyl stearate),other plastic,0.947347
4,4,,,-8874,-6931,100-200,300-400,fragment,brown,At edge of filter,,4,V2.3,b03d6029cb2da81d828e21b15a329341,0.875367,0.7,TRUE,4.745157,4,TRUE,TRUE,4,1,BigMeadow_March182022_1_100_1-250004.CSV,CC BY-NC,V2.3,bd642a3cea4aa3840a4315f2642c3cae/9fb8439a1a35efb2ddfa4e64815c4261,263ba9205a3cbc97ad995568ba862674,4.401734,win cowger and sebastian primpke,ftir,fibre_poplar_down,"polymer, minerals, organic materials",reflectance_4_h11_0,,,,,awi,,,,reflectance,,,,,,,,cowger et al. 'high throughput ftir analysis of macro and microplastics with plate readers' in prep,,,,,,,,,,,,plant fibre,fibre_poplar_down,,,,,,,,,,,,,,,,,,,,,,,,,,,,,,,,,,,,,,faserinstitut bremen,,,,,,,,,,,,,,,,,,,,,,,,,,,,,,,,,,,,,,,,,,,,,none,,,,organic matter,not plastic,,organic matter,0.988104
5,5,,,-8566,-7250,<50,100-200,fiber/filament,brown,At edge of filter,,5,V2.4,e771205c0de181cdd7bc2ade47f4dc97,0.701342,0.7,TRUE,4.315443,4,TRUE,TRUE,5,1,BigMeadow_March182022_1_100_1-250005.CSV,CC BY-NC,V2.4,bd642a3cea4aa3840a4315f2642c3cae/9fb8439a1a35efb2ddfa4e64815c4261,19d4be771aa5073706c2a12833578e9c,35.71517,rruff,raman,staurolite,minerals,staurolite__r080120__broad_scan__780__0__unoriented__raman_data_processed__18865,rruff,r080120,fe^2+^_2_al_9_si_4_o_23_(oh),"bahia, brazil",shinichi kihara,the identification of this mineral has been confirmed by single-crystal x-ray diffraction.,rruff.info/r080120,,,,,,,,,,,,,,,,,,,,,,,,,,,,,,,,,,,,,,,,,,,,,,,,,,,,,,,,,,,,,brown cruciform twins,,,,,,,,,,,,,,,,,,,,,,,,,,,,,,,,,,,,,,,,,,,,,,,,,mineral,not plastic,,mineral,0.798473
6,6,,,-8636,-7364,<50,600-700,fiber/filament,brown,"At edge of filter, depth in Z, possibly longer than 700; wraps around itself",,6,V2.5,c6f0b3f7e427f188af3cd1669ebc6ec0,0.581169,0.7,FALSE,4.00281,4,TRUE,FALSE,1,2,BigMeadow_March182022_1_100_1-250006.CSV,CC BY-NC,V2.5,bd642a3cea4aa3840a4315f2642c3cae/9fb8439a1a35efb2ddfa4e64815c4261,6e43e554f1cd8a5fe65ae1a237efd2fb,17.02761,rruff,raman,murmanite,minerals,murmanite__r060886__broad_scan__785__0__unoriented__raman_data_raw__13101,rruff,r060886,na_2_ti^4+^_2_na_2_ti^4+^_2_(si_2_o_7_)_2_o_4_(h_2_o)_4_,"lovozero massif, kola peninsula, russia",bob jenkins,the identification of this mineral has been confirmed by single-crystal x-ray diffraction.,rruff.info/r060886,,,,,,,,,,,,,,,,,,,,,,,,,,,,,,,,,,,,,,,,,,,,,,,,,,,,,,,,,,,,,lilac lamellar aggregate,,,,,,,,,,,,,,,,,,,,,,,,,,,,,,,,,,,,,,,,,,,,,,,,,mineral,not plastic,,mineral,0.828885
7,7,,,-8791,-8751,<50,<50,sphere/spheroid,brown,,,7,V2.6,be71a3487c9d28959d48594e1daca915,0.793757,0.7,TRUE,18.6456,4,TRUE,TRUE,2,2,BigMeadow_March182022_1_100_1-250007.CSV,CC BY-NC,V2.6,bd642a3cea4aa3840a4315f2642c3cae/9fb8439a1a35efb2ddfa4e64815c4261,a2ec6c4deed15943fe6e360bea1c77e3,124.1347,rruff,raman,hendersonite,minerals,hendersonite__r070467__broad_scan__785__0__unoriented__raman_data_raw__17502,rruff,r070467,"ca_1.3_(v^5+^,v^4+^)_6_o_16_&#183;6h_2_o","mineral joe no. 1 mine, paradox valley, uravan district, montrose county, colorado, usa",michael scott,the identification of this mineral is not yet confirmed.,rruff.info/r070467,,,,,,,,,,,,,,,,,,,,,,,,,,,,,,,,,,,,,,,,,,,,,,,,,,,,,,,,,,,,,black to dark green massive associated with rounded pebbles of quartz,,,,,,,,,,,,,,,,,,,,,,,,,,,,,,,,,,,,,,,,,,,,,,,,,mineral,not plastic,,mineral,0.955175
8,8,,,-8148,-7339,<50,500-600,fiber/filament,brown,Depth in Z,,8,V2.7,118731ec54a0047fd12fe4bcc95f285d,0.714731,0.7,TRUE,4.07545,4,TRUE,TRUE,3,2,BigMeadow_March182022_1_100_1-250008.CSV,CC BY-NC,V2.7,bd642a3cea4aa3840a4315f2642c3cae/9fb8439a1a35efb2ddfa4e64815c4261,2d5cec587ca0989a92a0eedbf4e37a2a,142.6833,kimmel_center,ftir,cellulose,"organic materials, minerals, archeology",./cellulose.dx kimmel,unknown,,,,unknown,,,,absorbance,absorbance,"absorbance of natural & biogenic material of archeological interest. collected and provided by prof. steven weiner from kimmel center for archaeological science, weizmann institute of science, israel",5.01  $$ datafile exported by spectragryph v.1.2.15,1,-1.92847,unknown,,,,,,,,,,,,,,,,,,,,,,,,,,,,,,,,,,,,,,,,,,,,,,,,,,,,,,,,,,,,,,,,,,,,,,,,,,,,,,22/04/2012 15:15:04,,,,,,,,,,,,,,,,,,,,,,,,organic matter,not plastic,,other material,0.98989
9,9,,,-8073,-7982,50-100,50-100,fragment,brown,,,9,V2.8,58375be1bf614f270e8260c7ee3bea91,0.85938,0.7,TRUE,6.965893,4,TRUE,TRUE,4,2,BigMeadow_March182022_1_100_1-250009.CSV,CC BY-NC,V2.8,bd642a3cea4aa3840a4315f2642c3cae/9fb8439a1a35efb2ddfa4e64815c4261,f674c7377feb6b0606c336d01063bb8b,7.192625,win cowger and sebastian primpke,ftir,fibre_jute,"polymer, minerals, organic materials",reflectance_5_a7_3,,,,,awi,,,,reflectance,,,,,,,,cowger et al. 'high throughput ftir analysis of macro and microplastics with plate readers' in prep,,,,,,,,,,,,plant fibre,fibre_jute,,,,,,,,,,,,,,,,,,,,,,,,,,,,,,,,,,,,,,faserinstitut bremen,,,,,,,,,,,,,,,,,,,,,,,,,,,,,,,,,,,,,,,,,,,,,none,,,,organic matter,not plastic,,organic matter,0.975521
10,10,,,-8280,-8166,<50,<50,fragment,brown,,,10,V2.9,d38fd6ca8fa51bcc0aa044add23b3826,0.763611,0.7,TRUE,4.935633,4,TRUE,TRUE,5,2,BigMeadow_March182022_1_100_1-250010.CSV,CC BY-NC,V2.9,bd642a3cea4aa3840a4315f2642c3cae/9fb8439a1a35efb2ddfa4e64815c4261,5e21ee4b1baef55942d0b3fb2a6724e9,339.7834,kimmel_center,ftir,"wood tamarisk modern timna, israel","organic materials, minerals, archeology","./wood tamarisk modern timna, israel.dx kimmel",unknown,,,,unknown,,,,absorbance,absorbance,"absorbance of natural & biogenic material of archeological interest. collected and provided by prof. steven weiner from kimmel center for archaeological science, weizmann institute of science, israel",5.01  $$ datafile exported by spectragryph v.1.2.15,1,-1.92847,unknown,,,,,,,,,,,,,,,,,,,,,,,,,,,,,,,,,,,,,,,,,,,,,,,,,,,,,,,,,,,,,,,,,,,,,,,,,,,,,,########,,,,,,,,,,,,,,,,,,,,,,,,organic matter,not plastic,,other material,0.98891
11,11,,,-8271,-9142,50-100,50-100,fragment,translucent,"Interesting spectra*** Omnic open specy says 75.79 cellulose derivative other, 75.76 polyolefins polyalkenes",,11,V2.10,2f9f2f519aa6a9b0cbbeca01db3a9d63,0.731044,0.7,TRUE,4.570545,4,TRUE,TRUE,1,3,BigMeadow_March182022_1_100_1-250011.CSV,CC BY-NC,V2.10,bd642a3cea4aa3840a4315f2642c3cae/9fb8439a1a35efb2ddfa4e64815c4261,d2886dc2b2af169fe9258f3656adb08f,74.86878,rruff,raman,vesuvianite,minerals,vesuvianite__r050233__broad_scan__780__0__unoriented__raman_data_raw__17524,rruff,r050233,"(ca,na)_19_(al,mg,fe^3+^)_13_(sio_4_)_10_(si_2_o_7_)_4_(oh,f,o)_10_","ludwig, nevada, usa",marcus origlieri,the identification of this mineral has been confirmed by x-ray diffraction and chemical analysis,rruff.info/r050233,ca_19.00_(al_10.04_mg_2.54_fe^2+^_0.42_)_=13_(si_17.96_al_0.04_)_=18_o_68_((oh)_9.66_f_0.34_)_=10_ ; boron not analyzed.,,,,,,,,,,,,,,,,,,,,,,,,,,,,,,,,,,,,,,,,,,,,,,,,,,,,,,,,,,,,pale green euhedral single crystal,,,,,,,,,,,,,,,,,,,,,,,,,,,,,,,,,,,,,,,,,,,,,,,,,mineral,not plastic,,mineral,0.824256
12,12,,,-7939,-7350,<50,200-300,fiber/filament,brown,Depth in Z,,12,V2.11,5e37f04fe339bb42fa621323ab262a1a,0.793574,0.7,TRUE,7.105787,4,TRUE,TRUE,2,3,BigMeadow_March182022_1_100_1-250012.CSV,CC BY-NC,V2.11,bd642a3cea4aa3840a4315f2642c3cae/9fb8439a1a35efb2ddfa4e64815c4261,b8a8422fe9a2a2bb7bf63e493a3b8f4f,142.4458,win cowger and sebastian primpke,ftir,ps,"polymer, minerals, organic materials",reflectance_7_e3_1,,,,,,,,,reflectance,,,,,,,,"roscher, lisa; fehres, annika; reisel, lorenz; halbach, maurits; scholz-bttcher, barbara; gerriets, michaela; badewien, thomas h; shiravani, gholamreza; wurpts, andreas; primpke, sebastian; gerdts, gunnar (2021): abundances of large microplastics (l-mp, 500-5000 m) in surface waters of the weser estuary and the german north sea (april 2018). pangaea, https://doi.org/10.1594/pangaea.938143",,,,,,,,,,,,,,,,,,,,,,,,,,,,,,,,,,,,,,,1204,,,,,,,,,,,,,,,,,,,,,,,,,,,,,,,,,,,,,,,,,,,,,,,,,,,,,,,,,none,,,,"polystyrenes (polyphenylethylenes, -methylstyrene)",plastic,polystyrene,polyolefins (polyalkenes),0.989857
13,13,,,-7692,-6965,50-100,50-100,fragment,black,,,13,V2.12,a83300a203e7df7954f054242746922a,0.843033,0.7,TRUE,7.897909,4,TRUE,TRUE,3,3,BigMeadow_March182022_1_100_1-250013.CSV,CC BY-NC,V2.12,bd642a3cea4aa3840a4315f2642c3cae/9fb8439a1a35efb2ddfa4e64815c4261,6a7dbc59780b9f252bb1dab7362e5612,6.228064,usda,ftir,soil,soil,298004xn01_usda,,,,,,,,,reflection,,,,,,bruker vertex-70 with hts-xt,,,,,,,,,,,,,,,,4 cm-1,cooled detector,"600 to 4000 cm1, applying 32 scans",,,,,,,,,,,,,,,,,,,,,,,,,,,,,,,,,,,,,,,,,,,,,,,,,,,,,,,,,,,,,,,,,,,,,,,,,,,,,,,,,,,,other material,not plastic,,other material,0.983592
14,14,,,-7725,-8169,<50,100-200,fiber/filament,translucent,,,14,V2.13,e42f6ddbda160f2a9b764f2a3475ce9e,0.919896,0.7,TRUE,5.694589,4,TRUE,TRUE,4,3,BigMeadow_March182022_1_100_1-250014.CSV,CC BY-NC,V2.13,bd642a3cea4aa3840a4315f2642c3cae/9fb8439a1a35efb2ddfa4e64815c4261,6214d898b5057abf63e9a61f6ac9ee89,5.798567,win cowger and sebastian primpke,ftir,fibre_cotton_us_pima,"polymer, minerals, organic materials",transmission_4_h5_2,,,,,awi,,,,transmission,,,,,,,,cowger et al. 'high throughput ftir analysis of macro and microplastics with plate readers' in prep,,,,,,,,,,,,plant fibre,fibre_cotton_us_pima,,,,,,,,,,,,,,,,,,,,,,,,,,,,,,,,,,,,,,faserinstitut bremen,,,,,,,,,,,,,,,,,,,,,,,,,,,,,,,,,,,,,,,,,,,,,none,,,,organic matter,not plastic,,organic matter,0.815313
15,15,,,-7531,-8158,<50,<50,fragment,translucent,"On wire, iffy spectra",,15,V2.14,83e115134bdcd8afb1b87a0b68c913e0,0.756984,0.7,TRUE,6.450166,4,TRUE,TRUE,5,3,BigMeadow_March182022_1_100_1-250015.CSV,CC BY-NC,V2.14,bd642a3cea4aa3840a4315f2642c3cae/9fb8439a1a35efb2ddfa4e64815c4261,c2156f99d136a7d6d0fde9e63b45bc01,19.88079,win cowger and sebastian primpke,ftir,gum rosin,"polymer, minerals, organic materials",reflectance_3_h1_3,,,,,awi,,,,reflectance,,,,,,,,cowger et al. 'high throughput ftir analysis of macro and microplastics with plate readers' in prep,,,,,,,,,,,,,gum rosin,,,,,,,,,,,,,,,,,,,,,,,,,,,,,,,,,,,,,,sigma-aldrich,,,,,,,,,,,,,,,,,,,,,,,,,,,,,,,,,,,,,,,,,,,,,none,,,,other material,not plastic,,other material,0.985087
16,16,,,-7767,-8463,50-100,50-100,fragment,white ,,,16,V2.15,e08f6c1985ac63197f050aaa63062b19,0.847835,0.7,TRUE,10.50462,4,TRUE,TRUE,1,4,BigMeadow_March182022_1_100_1-250016.CSV,CC BY-NC,V2.15,bd642a3cea4aa3840a4315f2642c3cae/9fb8439a1a35efb2ddfa4e64815c4261,871225ef39975f5374e3d40e35bbb00b,10.46111,win cowger and sebastian primpke,ftir,tomato skin,"polymer, minerals, organic materials",reflectance_4_e9_0,,,,,,,,,reflectance,,,,,,,,cowger et al. 'high throughput ftir analysis of macro and microplastics with plate readers' in prep,,,,,,,,,,,,,,,,,,,,,,,,,,,,,,,,,,,,,,,,,,,,,,,,,,,,,,,,,,,,,,,,,,,,,,,,,,,,,,,,,,,,,,,,,,,,,,,,none,,,,organic matter,not plastic,,organic matter,0.850253
17,17,,,-7219,-7668,50-100,50-100,fragment,white ,Looks mineral,,17,V2.16,4e94e40a9cfdfd695d7de766f24852ca,0.757402,0.7,TRUE,8.19284,4,TRUE,TRUE,2,4,BigMeadow_March182022_1_100_1-250017.CSV,CC BY-NC,V2.16,bd642a3cea4aa3840a4315f2642c3cae/9fb8439a1a35efb2ddfa4e64815c4261,2101b323435b8791886a00736252739c,7.157458,win cowger and sebastian primpke,ftir,pp,"polymer, minerals, organic materials",reflectance_7_g10_2,,,,,,,,,reflectance,,,,,,,,"roscher, lisa; fehres, annika; reisel, lorenz; halbach, maurits; scholz-bttcher, barbara; gerriets, michaela; badewien, thomas h; shiravani, gholamreza; wurpts, andreas; primpke, sebastian; gerdts, gunnar (2021): abundances of large microplastics (l-mp, 500-5000 m) in surface waters of the weser estuary and the german north sea (april 2018). pangaea, https://doi.org/10.1594/pangaea.938143",,,,,,,,,,,,,,,,,,,,,,,,,,,,,,,,,,,,,,,1721,,,,,,,,,,,,,,,,,,,,,,,,,,,,,,,,,,,,,,,,,,,,,,,,,,,,,,,,,none,,,,polyolefins (polyalkenes),plastic,poly(propylene),polyolefins (polyalkenes),0.915098
18,18,,,-6753,-8342,<50,<50,fragment,white ,"On wire, iffy spectra",,18,V2.17,cb6eea337bbd590aa2dbc1262e9858c6,0.81463,0.7,TRUE,26.08541,4,TRUE,TRUE,3,4,BigMeadow_March182022_1_100_1-250018.CSV,CC BY-NC,V2.17,bd642a3cea4aa3840a4315f2642c3cae/9fb8439a1a35efb2ddfa4e64815c4261,e1eb3cc0e72b2ac8f814b0bedaa52d83,38.44349,rachel kozloski,ftir,ptfe,polymers,,,,,,,,,,transmission,,"sample received from manufacturer and ground into microparticles in the lab
spectra collected with thermofisher in10 uftir (cooled), transmission mode (absorbance),
resolution = 8, aperture = 50umx50um, filter = beer-norton, step = 25um",,,,,,,,,,,,,,,,,,,,,,,rachel kozloski,,,,,,,,,,,,,,,,,,,,,,,cc by-nc,,,,,,,,,,,,,,,,,,,,,,,,,,,,,,,,,,,,,,,,,,,,,,,,,,,,,,,,,,,,polyhaloolefins (vinylhalides),plastic,poly(tetrafluoroethylene),polyhaloolefins (vinylhalides),0.984008
19,19,,,-6571,-3999,50-100,50-100,fragment,brown,"At filter edge, iffy spectra",,19,V2.18,f3318fd9bbb398518ba6143a2939cf59,0.89815,0.7,TRUE,7.670058,4,TRUE,TRUE,4,4,BigMeadow_March182022_1_100_1-250019.CSV,CC BY-NC,V2.18,bd642a3cea4aa3840a4315f2642c3cae/9fb8439a1a35efb2ddfa4e64815c4261,0b7e6b102dee4ab4efba0e55733c35b2,6.517447,usda,ftir,soil,soil,297915xn04_usda,,,,,,,,,reflection,,,,,,bruker vertex-70 with hts-xt,,,,,,,,,,,,,,,,4 cm-1,cooled detector,"600 to 4000 cm1, applying 32 scans",,,,,,,,,,,,,,,,,,,,,,,,,,,,,,,,,,,,,,,,,,,,,,,,,,,,,,,,,,,,,,,,,,,,,,,,,,,,,,,,,,,,other material,not plastic,,other material,0.986281
20,20,,,-6628,-20312,<50,50-100,fiber/filament,translucent,"At filter edge, disappears underneath washer",,20,V2.19,339f98fe645b307cc49252202e6eaac7,0.884674,0.7,TRUE,5.049904,4,TRUE,TRUE,5,4,BigMeadow_March182022_1_100_1-250020.CSV,CC BY-NC,V2.19,bd642a3cea4aa3840a4315f2642c3cae/9fb8439a1a35efb2ddfa4e64815c4261,6eb10da1734fda0c071e4d66edc62820,6.619077,usda,ftir,soil,soil,73636xs04_usda,,,,,,,,,reflection,,,,,,bruker vertex-70 with hts-xt,,,,,,,,,,,,,,,,4 cm-1,cooled detector,"600 to 4000 cm1, applying 32 scans",,,,,,,,,,,,,,,,,,,,,,,,,,,,,,,,,,,,,,,,,,,,,,,,,,,,,,,,,,,,,,,,,,,,,,,,,,,,,,,,,,,,other material,not plastic,,other material,0.989551
21,21,,,-6222,-17274,100-200,100-200,fragment,translucent,Interesting spectra*** Omnic open specy says 75.99 polyolefins polyalkenes,,21,V2.20,8a8e265942040749bb20da7a598c5216,0.844361,0.7,TRUE,17.35006,4,TRUE,TRUE,1,5,BigMeadow_March182022_1_100_1-250021.CSV,CC BY-NC,V2.20,bd642a3cea4aa3840a4315f2642c3cae/9fb8439a1a35efb2ddfa4e64815c4261,f784698387a3141a0c5fab3adf234b26,14.87634,win cowger and sebastian primpke,ftir,pe,"polymer, minerals, organic materials",reflectance_7_e6_1,,,,,,,,,reflectance,,,,,,,,"roscher, lisa; fehres, annika; reisel, lorenz; halbach, maurits; scholz-bttcher, barbara; gerriets, michaela; badewien, thomas h; shiravani, gholamreza; wurpts, andreas; primpke, sebastian; gerdts, gunnar (2021): abundances of large microplastics (l-mp, 500-5000 m) in surface waters of the weser estuary and the german north sea (april 2018). pangaea, https://doi.org/10.1594/pangaea.938143",,,,,,,,,,,,,,,,,,,,,,,,,,,,,,,,,,,,,,,1568,,,,,,,,,,,,,,,,,,,,,,,,,,,,,,,,,,,,,,,,,,,,,,,,,,,,,,,,,none,,,,polyolefins (polyalkenes),plastic,poly(ethylene),polyolefins (polyalkenes),0.967956
22,22,,,-6272,-5536,<50,50-100,fiber/filament,black,"Disappears behind wire, possibly longer.",,22,V2.21,892d681acd19e132a7f6a092a176f18c,0.838607,0.7,TRUE,8.451272,4,TRUE,TRUE,2,5,BigMeadow_March182022_1_100_1-250022.CSV,CC BY-NC,V2.21,bd642a3cea4aa3840a4315f2642c3cae/9fb8439a1a35efb2ddfa4e64815c4261,3933a6865e3f48231985d72885ddea93,9.464255,primpke et al. 2018,ftir,fibre grass,"polymer, minerals, organic materials",82primpke,,,,,,,,,atr,,https://doi.org/10.1007/s00216-018-1156-x,,,,,brown,,,,,,,,,,,,,,,,,,,,,,,,,,,,,,,,,,,,,,,,,,,,,,,,,,,,fibre,faserinstitut bremen,,,,,,,,,,,,,,,,,,,,,,,,,,,,,,,,,,,,,,,,,,,,,,,,organic matter,not plastic,,organic matter,0.926263
23,23,,,-5930,-3489,50-100,50-100,fragment,white ,At edge of filter,,23,V2.22,45e6b3d089c8f1eb3526bf27c9cdb633,0.76405,0.7,TRUE,4.251713,4,TRUE,TRUE,3,5,BigMeadow_March182022_1_100_1-250023.CSV,CC BY-NC,V2.22,bd642a3cea4aa3840a4315f2642c3cae/9fb8439a1a35efb2ddfa4e64815c4261,2a8ffc643fd5cb530f600903faf71edc,15.06957,kimmel_center,ftir,recent pollen 3 pinus,"organic materials, minerals, archeology",./pollen 3 pinus recent.dx kimmel,unknown,,,,unknown,,,,absorbance,absorbance,"absorbance of natural & biogenic material of archeological interest. collected and provided by prof. steven weiner from kimmel center for archaeological science, weizmann institute of science, israel",5.01  $$ datafile exported by spectragryph v.1.2.15,1,-0.96423,unknown,,,,,,,,,,,,,,,,,,,,,,,,,,,,,,,,,,,,,,,,,,,,,,,,,,,,,,,,,,,,,,,,,,,,,,,,,,,,,,########,,,,,,,,,,,,,,,,,,,,,,,,other material,not plastic,,other material,0.904896
24,24,,,-5918,-9219,50-100,50-100,fragment,yellow,Looks mineral,,24,V2.23,45e6b3d089c8f1eb3526bf27c9cdb633,0.855858,0.7,TRUE,7.598873,4,TRUE,TRUE,4,5,BigMeadow_March182022_1_100_1-250024.CSV,CC BY-NC,V2.23,bd642a3cea4aa3840a4315f2642c3cae/9fb8439a1a35efb2ddfa4e64815c4261,35262d7bb4ca8c50ad450eeb729251b4,15.06957,kimmel_center,ftir,recent pollen 3 pinus,"organic materials, minerals, archeology",./pollen 3 pinus recent.dx kimmel,unknown,,,,unknown,,,,absorbance,absorbance,"absorbance of natural & biogenic material of archeological interest. collected and provided by prof. steven weiner from kimmel center for archaeological science, weizmann institute of science, israel",5.01  $$ datafile exported by spectragryph v.1.2.15,1,-0.96423,unknown,,,,,,,,,,,,,,,,,,,,,,,,,,,,,,,,,,,,,,,,,,,,,,,,,,,,,,,,,,,,,,,,,,,,,,,,,,,,,,########,,,,,,,,,,,,,,,,,,,,,,,,other material,not plastic,,other material,0.904896
25,25,,,-6186,-16777,100-200,100-200,fragment,white ,"Depth in Z, looks mineral.",,25,V2.24,d7c9176d58d378cdd7d8d5f03d6dd498,0.780624,0.7,TRUE,13.34328,4,TRUE,TRUE,5,5,BigMeadow_March182022_1_100_1-250025.CSV,CC BY-NC,V2.24,bd642a3cea4aa3840a4315f2642c3cae/9fb8439a1a35efb2ddfa4e64815c4261,49dcc135bcce96ad5bfa66bea2f82a10,6.999142,win cowger and sebastian primpke,ftir,pp,"polymer, minerals, organic materials",reflectance_7_g10_3,,,,,,,,,reflectance,,,,,,,,"roscher, lisa; fehres, annika; reisel, lorenz; halbach, maurits; scholz-bttcher, barbara; gerriets, michaela; badewien, thomas h; shiravani, gholamreza; wurpts, andreas; primpke, sebastian; gerdts, gunnar (2021): abundances of large microplastics (l-mp, 500-5000 m) in surface waters of the weser estuary and the german north sea (april 2018). pangaea, https://doi.org/10.1594/pangaea.938143",,,,,,,,,,,,,,,,,,,,,,,,,,,,,,,,,,,,,,,1721,,,,,,,,,,,,,,,,,,,,,,,,,,,,,,,,,,,,,,,,,,,,,,,,,,,,,,,,,none,,,,polyolefins (polyalkenes),plastic,poly(propylene),polyolefins (polyalkenes),0.909048
26,1,,,-4896,-3520,<50,300-400,fiber/filament,brown,"At edge of filter, possibly connected to particle 26-50 #2.",,1,V2,28831bf12c18f318f8307489932e87a5,0.850801,0.7,TRUE,4.92521,4,TRUE,TRUE,1,1,BigMeadow_March182022_1_100_26-500001.CSV,CC BY-NC,V2,bd642a3cea4aa3840a4315f2642c3cae/9fb8439a1a35efb2ddfa4e64815c4261,d9ed244f2b997dc8fb8bd8ead95f0a45,6.526593,win cowger and sebastian primpke,ftir,fibre_poplar_down,"polymer, minerals, organic materials",transmission_4_h11_3,,,,,awi,,,,transmission,,,,,,,,cowger et al. 'high throughput ftir analysis of macro and microplastics with plate readers' in prep,,,,,,,,,,,,plant fibre,fibre_poplar_down,,,,,,,,,,,,,,,,,,,,,,,,,,,,,,,,,,,,,,faserinstitut bremen,,,,,,,,,,,,,,,,,,,,,,,,,,,,,,,,,,,,,,,,,,,,,none,,,,organic matter,not plastic,,organic matter,0.953285
27,2,,,-4405,-3871,300-400,600-700,fragment,brown,,,2,V2.1,d21ccd005a73af47e4fd9259f7d3dca6,0.831121,0.7,TRUE,4.938481,4,TRUE,TRUE,2,1,BigMeadow_March182022_1_100_26-500002.CSV,CC BY-NC,V2.1,bd642a3cea4aa3840a4315f2642c3cae/9fb8439a1a35efb2ddfa4e64815c4261,4914a25779d2b1ead4bf43983d3298f7,5.015223,win cowger and sebastian primpke,ftir,fibre_kapok,"polymer, minerals, organic materials",reflectance_5_a8_0,,,,,awi,,,,reflectance,,,,,,,,cowger et al. 'high throughput ftir analysis of macro and microplastics with plate readers' in prep,,,,,,,,,,,,plant fibre,fibre_kapok,,,,,,,,,,,,,,,,,,,,,,,,,,,,,,,,,,,,,,faserinstitut bremen,,,,,,,,,,,,,,,,,,,,,,,,,,,,,,,,,,,,,,,,,,,,,none,,,,organic matter,not plastic,,organic matter,0.98948
28,3,,,-4893,-3845,50-100,50-100,fragment,white ,"Interesting spectra*** Omnic open specy says 80.16 polyvinylesters, 77.51 polyolefins polyalkenes",,3,V2.2,8b652374b67d0b62bfaf6cce01d1c775,0.853952,0.7,TRUE,15.87986,4,TRUE,TRUE,3,1,BigMeadow_March182022_1_100_26-500003.CSV,CC BY-NC,V2.2,bd642a3cea4aa3840a4315f2642c3cae/9fb8439a1a35efb2ddfa4e64815c4261,8ccaf6c3a5fe1ff37cbe36a41c912494,10.48966,win cowger and sebastian primpke,ftir,tomato skin,"polymer, minerals, organic materials",transmission_4_e8_3,,,,,,,,,transmission,,,,,,,,cowger et al. 'high throughput ftir analysis of macro and microplastics with plate readers' in prep,,,,,,,,,,,,,,,,,,,,,,,,,,,,,,,,,,,,,,,,,,,,,,,,,,,,,,,,,,,,,,,,,,,,,,,,,,,,,,,,,,,,,,,,,,,,,,,,none,,,,organic matter,not plastic,,organic matter,0.965029
29,4,,,-4353,-2670,<50,200-300,fiber/filament,white ,"At edge of filter, iffy spectra, may not transmit",,4,V2.3,aa9158b06b96cdcd7b4f5126ac92e952,0.890808,0.7,TRUE,5.385366,4,TRUE,TRUE,4,1,BigMeadow_March182022_1_100_26-500004.CSV,CC BY-NC,V2.3,bd642a3cea4aa3840a4315f2642c3cae/9fb8439a1a35efb2ddfa4e64815c4261,7dafaa40af6c0ce7b966337389d34311,6.581562,usda,ftir,soil,soil,297993xn02_usda,,,,,,,,,reflection,,,,,,bruker vertex-70 with hts-xt,,,,,,,,,,,,,,,,4 cm-1,cooled detector,"600 to 4000 cm1, applying 32 scans",,,,,,,,,,,,,,,,,,,,,,,,,,,,,,,,,,,,,,,,,,,,,,,,,,,,,,,,,,,,,,,,,,,,,,,,,,,,,,,,,,,,other material,not plastic,,other material,0.98953
30,5,,,-4480,-6580,50-100,50-100,sphere/spheroid,yellow,Looks mineral,,5,V2.4,d96cac92ab746d4a955d85e50630a81b,0.872389,0.7,TRUE,6.946908,4,TRUE,TRUE,5,1,BigMeadow_March182022_1_100_26-500005.CSV,CC BY-NC,V2.4,bd642a3cea4aa3840a4315f2642c3cae/9fb8439a1a35efb2ddfa4e64815c4261,1b707ff5ce224a306914d4cd967001fb,10.33305,win cowger and sebastian primpke,ftir,tomato skin,"polymer, minerals, organic materials",reflectance_4_e8_0,,,,,,,,,reflectance,,,,,,,,cowger et al. 'high throughput ftir analysis of macro and microplastics with plate readers' in prep,,,,,,,,,,,,,,,,,,,,,,,,,,,,,,,,,,,,,,,,,,,,,,,,,,,,,,,,,,,,,,,,,,,,,,,,,,,,,,,,,,,,,,,,,,,,,,,,none,,,,organic matter,not plastic,,organic matter,0.973421
31,6,,,-4664,-11628,50-100,100-200,fragment,white ,Depth in Z,,6,V2.5,1d2d10f86d4dcf340fc39be614c13fb0,0.754442,0.7,TRUE,7.986132,4,TRUE,TRUE,1,2,BigMeadow_March182022_1_100_26-500006.CSV,CC BY-NC,V2.5,bd642a3cea4aa3840a4315f2642c3cae/9fb8439a1a35efb2ddfa4e64815c4261,edfa9ff324ee0d056d664c48528a428c,8.236149,win cowger and sebastian primpke,ftir,pp,"polymer, minerals, organic materials",reflectance_6_h9_0,,,,,,,,,reflectance,,,,,,,,"roscher, lisa; fehres, annika; reisel, lorenz; halbach, maurits; scholz-bttcher, barbara; gerriets, michaela; badewien, thomas h; shiravani, gholamreza; wurpts, andreas; primpke, sebastian; gerdts, gunnar (2021): abundances of large microplastics (l-mp, 500-5000 m) in surface waters of the weser estuary and the german north sea (april 2018). pangaea, https://doi.org/10.1594/pangaea.938143",,,,,,,,,,,,,,,,,,,,,,,,,,,,,,,,,,,,,,,3910,,,,,,,,,,,,,,,,,,,,,,,,,,,,,,,,,,,,,,,,,,,,,,,,,,,,,,,,,none,,,,polyolefins (polyalkenes),plastic,poly(propylene),polyolefins (polyalkenes),0.929485
32,7,,,-3888,-4922,<50,100-200,fiber/filament,translucent,,,7,V2.6,e42f6ddbda160f2a9b764f2a3475ce9e,0.84125,0.7,TRUE,6.43398,4,TRUE,TRUE,2,2,BigMeadow_March182022_1_100_26-500007.CSV,CC BY-NC,V2.6,bd642a3cea4aa3840a4315f2642c3cae/9fb8439a1a35efb2ddfa4e64815c4261,fb943f8c3f5258e6cc685f77b3a62fd5,5.798567,win cowger and sebastian primpke,ftir,fibre_cotton_us_pima,"polymer, minerals, organic materials",transmission_4_h5_2,,,,,awi,,,,transmission,,,,,,,,cowger et al. 'high throughput ftir analysis of macro and microplastics with plate readers' in prep,,,,,,,,,,,,plant fibre,fibre_cotton_us_pima,,,,,,,,,,,,,,,,,,,,,,,,,,,,,,,,,,,,,,faserinstitut bremen,,,,,,,,,,,,,,,,,,,,,,,,,,,,,,,,,,,,,,,,,,,,,none,,,,organic matter,not plastic,,organic matter,0.815313
33,8,,,-3732,-4933,<50,400-500,fiber/filament,translucent,,,8,V2.7,e42f6ddbda160f2a9b764f2a3475ce9e,0.931665,0.7,TRUE,6.614838,4,TRUE,TRUE,3,2,BigMeadow_March182022_1_100_26-500008.CSV,CC BY-NC,V2.7,bd642a3cea4aa3840a4315f2642c3cae/9fb8439a1a35efb2ddfa4e64815c4261,eb6d667040fbb9bbedfa164495cedd45,5.798567,win cowger and sebastian primpke,ftir,fibre_cotton_us_pima,"polymer, minerals, organic materials",transmission_4_h5_2,,,,,awi,,,,transmission,,,,,,,,cowger et al. 'high throughput ftir analysis of macro and microplastics with plate readers' in prep,,,,,,,,,,,,plant fibre,fibre_cotton_us_pima,,,,,,,,,,,,,,,,,,,,,,,,,,,,,,,,,,,,,,faserinstitut bremen,,,,,,,,,,,,,,,,,,,,,,,,,,,,,,,,,,,,,,,,,,,,,none,,,,organic matter,not plastic,,organic matter,0.815313
34,9,,,-3704,-2749,<50,300-400,fiber/filament,translucent,,,9,V2.8,b08cc334650263edc924e6e07e33928c,0.868357,0.7,TRUE,4.871651,4,TRUE,TRUE,4,2,BigMeadow_March182022_1_100_26-500009.CSV,CC BY-NC,V2.8,bd642a3cea4aa3840a4315f2642c3cae/9fb8439a1a35efb2ddfa4e64815c4261,79cbdbd6fb375a960aad5a08c352b8d8,6.110954,kimmel_center,ftir,olive pit fresh_peel,"organic materials, minerals, archeology",./olive pit outer cuticle.dx kimmel,unknown,,,,unknown,,,,absorbance,absorbance,"absorbance of natural & biogenic material of archeological interest. collected and provided by prof. steven weiner from kimmel center for archaeological science, weizmann institute of science, israel",5.01  $$ datafile exported by spectragryph v.1.2.15,1,-1.92847,unknown,,,,,,,,,,,,,,,,,,,,,,,,,,,,,,,,,,,,,,,,,,,,,,,,,,,,,,,,,,,,,,,,,,,,,,,,,,,,,,26/05/2008 17:57:12,,,,,,,,,,,,,,,,,,,,,,,,other material,not plastic,,organic matter,0.796511
35,10,,,-4218,-17874,50-100,50-100,fragment,black,,,10,V2.9,8b652374b67d0b62bfaf6cce01d1c775,0.877965,0.7,TRUE,11.60616,4,TRUE,TRUE,5,2,BigMeadow_March182022_1_100_26-500010.CSV,CC BY-NC,V2.9,bd642a3cea4aa3840a4315f2642c3cae/9fb8439a1a35efb2ddfa4e64815c4261,f23098a399274979db1e906be84b1f26,10.48966,win cowger and sebastian primpke,ftir,tomato skin,"polymer, minerals, organic materials",transmission_4_e8_3,,,,,,,,,transmission,,,,,,,,cowger et al. 'high throughput ftir analysis of macro and microplastics with plate readers' in prep,,,,,,,,,,,,,,,,,,,,,,,,,,,,,,,,,,,,,,,,,,,,,,,,,,,,,,,,,,,,,,,,,,,,,,,,,,,,,,,,,,,,,,,,,,,,,,,,none,,,,organic matter,not plastic,,organic matter,0.965029
36,11,,,-3882,-13337,50-100,50-100,fragment,brown,,,11,V2.10,bc0f026227602ec043058527673baa0c,0.923644,0.7,TRUE,8.235279,4,TRUE,TRUE,1,3,BigMeadow_March182022_1_100_26-500011.CSV,CC BY-NC,V2.10,bd642a3cea4aa3840a4315f2642c3cae/9fb8439a1a35efb2ddfa4e64815c4261,22490af7029d8eea8626d9da3148880a,9.896168,win cowger and sebastian primpke,ftir,fur_alpaca,"polymer, minerals, organic materials",transmission_5_c6_3,,,,,awi,,,,transmission,,,,,,,,cowger et al. 'high throughput ftir analysis of macro and microplastics with plate readers' in prep,,,,,,,,,,,,fur,fur_alpaca,,,,,,,,,,,,,,,,,,,,,,,,,,,,,,,,,,,,,,faserinstitut bremen,,,,,,,,,,,,,,,,,,,,,,,,,,,,,,,,,,,,,,,,,,,,,none,,,,organic matter,not plastic,,organic matter,0.936082
37,12,,,-3523,-3081,<50,100-200,fiber/filament,translucent,Close to edge.,,12,V2.11,3872bb97e9c9d534dfc50c7ac63ec6c8,0.869294,0.7,TRUE,4.140865,4,TRUE,TRUE,2,3,BigMeadow_March182022_1_100_26-500012.CSV,CC BY-NC,V2.11,bd642a3cea4aa3840a4315f2642c3cae/9fb8439a1a35efb2ddfa4e64815c4261,3eba79bb6ffd8e4c4f48b1ec57f5a7fd,3.788281,win cowger and sebastian primpke,ftir,fibre_kapok,"polymer, minerals, organic materials",transmission_5_a8_3,,,,,awi,,,,transmission,,,,,,,,cowger et al. 'high throughput ftir analysis of macro and microplastics with plate readers' in prep,,,,,,,,,,,,plant fibre,fibre_kapok,,,,,,,,,,,,,,,,,,,,,,,,,,,,,,,,,,,,,,faserinstitut bremen,,,,,,,,,,,,,,,,,,,,,,,,,,,,,,,,,,,,,,,,,,,,,none,,,,organic matter,not plastic,,organic matter,0.876385
38,13,,,-3320,-2251,50-100,50-100,fragment,white ,"At filter edge, iffy spectra",,13,V2.12,d9cc70b528e4ff309af9db07b66a83aa,0.80376,0.7,TRUE,4.04748,4,TRUE,TRUE,3,3,BigMeadow_March182022_1_100_26-500013.CSV,CC BY-NC,V2.12,bd642a3cea4aa3840a4315f2642c3cae/9fb8439a1a35efb2ddfa4e64815c4261,6bcd0c40651c769c84c95b5d76970301,6.774405,usda,ftir,soil,soil,107709xs03_usda,,,,,,,,,reflection,,,,,,bruker vertex-70 with hts-xt,,,,,,,,,,,,,,,,4 cm-1,cooled detector,"600 to 4000 cm1, applying 32 scans",,,,,,,,,,,,,,,,,,,,,,,,,,,,,,,,,,,,,,,,,,,,,,,,,,,,,,,,,,,,,,,,,,,,,,,,,,,,,,,,,,,,other material,not plastic,,other material,0.987367
39,14,,,-3298,-7794,<50,<50,fragment,white ,"Interesting spectra*** Omnic open specy says 70.84 organic matter, 70.32 organic matter",,14,V2.13,a1eb6d5972b0e63dbcc042368b45e2e5,0.895815,0.7,TRUE,12.1264,4,TRUE,TRUE,4,3,BigMeadow_March182022_1_100_26-500014.CSV,CC BY-NC,V2.13,bd642a3cea4aa3840a4315f2642c3cae/9fb8439a1a35efb2ddfa4e64815c4261,053c50b78accf2273dd7c437f1162c92,25.19782,kimmel_center,ftir,cornea porcine treated sample 6 slice 13 repeat,"organic materials, minerals, archeology",./collagen cornea porcine fresh.dx kimmel,unknown,,,,unknown,,,,absorbance,absorbance,"absorbance of natural & biogenic material of archeological interest. collected and provided by prof. steven weiner from kimmel center for archaeological science, weizmann institute of science, israel",5.01  $$ datafile exported by spectragryph v.1.2.15,1,-0.24106,unknown,,,,,,,,,,,,,,,,,,,,,,,,,,,,,,,,,,,,,,,,,,,,,,,,,,,,,,,,,,,,,,,,,,,,,,,,,,,,,,24/11/2016 15:27:44,,,,,,,,,,,,,,,,,,,,,,,,other material,not plastic,,other material,0.867587
40,15,,,-3609,-15696,100-200,100-200,fragment,white ,,,15,V2.14,8b652374b67d0b62bfaf6cce01d1c775,0.875357,0.7,TRUE,13.91307,4,TRUE,TRUE,5,3,BigMeadow_March182022_1_100_26-500015.CSV,CC BY-NC,V2.14,bd642a3cea4aa3840a4315f2642c3cae/9fb8439a1a35efb2ddfa4e64815c4261,b6440e118c22ce7c12038f0f4819b53b,10.48966,win cowger and sebastian primpke,ftir,tomato skin,"polymer, minerals, organic materials",transmission_4_e8_3,,,,,,,,,transmission,,,,,,,,cowger et al. 'high throughput ftir analysis of macro and microplastics with plate readers' in prep,,,,,,,,,,,,,,,,,,,,,,,,,,,,,,,,,,,,,,,,,,,,,,,,,,,,,,,,,,,,,,,,,,,,,,,,,,,,,,,,,,,,,,,,,,,,,,,,none,,,,organic matter,not plastic,,organic matter,0.965029
41,16,,,-3206,-12986,<50,<50,fragment,translucent,"On wire corner.  Interesting spectra*** Omnic open specy says organic matter 69.32, organic matter 68.85",,16,V2.15,0dac733642ce98d8682464ea28982008,0.876877,0.7,TRUE,8.124656,4,TRUE,TRUE,1,4,BigMeadow_March182022_1_100_26-500016.CSV,CC BY-NC,V2.15,bd642a3cea4aa3840a4315f2642c3cae/9fb8439a1a35efb2ddfa4e64815c4261,789494dc004bf48cdadc83fbdaa2955e,12.78937,win cowger and sebastian primpke,ftir,camel hair,"polymer, minerals, organic materials",atr_5_c9_0,,,,,,,,,atr,,,,,,,,cowger et al. 'high throughput ftir analysis of macro and microplastics with plate readers' in prep,,,,,,,,,,,,,,,,,,,,,,,,,,,,,,,,,,,,,,,,,,,,,,,,,,,,,,,,,,,,,,,,,,,,,,,,,,,,,,,,,,,,,,,,,,,,,,,,none,,,,organic matter,not plastic,,other material,0.972581
42,17,,,-2502,-2572,50-100,50-100,fragment,black,Close to edge.,,17,V2.16,23ba1e977a3809742627dfc30621e493,0.864626,0.7,TRUE,8.402848,4,TRUE,TRUE,2,4,BigMeadow_March182022_1_100_26-500017.CSV,CC BY-NC,V2.16,bd642a3cea4aa3840a4315f2642c3cae/9fb8439a1a35efb2ddfa4e64815c4261,71bacda103d74d9d5dce7e7169635c6a,6.596807,usda,ftir,soil,soil,298004xn03_usda,,,,,,,,,reflection,,,,,,bruker vertex-70 with hts-xt,,,,,,,,,,,,,,,,4 cm-1,cooled detector,"600 to 4000 cm1, applying 32 scans",,,,,,,,,,,,,,,,,,,,,,,,,,,,,,,,,,,,,,,,,,,,,,,,,,,,,,,,,,,,,,,,,,,,,,,,,,,,,,,,,,,,other material,not plastic,,other material,0.986419
43,18,,,-3081,-19596,50-100,50-100,fragment,brown,,,18,V2.17,98de6863da8ae825d74e585e398109c6,0.79128,0.7,TRUE,7.626826,4,TRUE,TRUE,3,4,BigMeadow_March182022_1_100_26-500018.CSV,CC BY-NC,V2.17,bd642a3cea4aa3840a4315f2642c3cae/9fb8439a1a35efb2ddfa4e64815c4261,a2d40a2467485c9f902cf9f7f39f267c,42.59885,kimmel_center,ftir,"humic acid (soil masmia, israel; a. nissenbaum)","organic materials, minerals, archeology","./humic acid (soil masmia, israel, a. nissenbaum).dx kimmel",unknown,,,,unknown,,,,absorbance,absorbance,"absorbance of natural & biogenic material of archeological interest. collected and provided by prof. steven weiner from kimmel center for archaeological science, weizmann institute of science, israel",5.01  $$ datafile exported by spectragryph v.1.2.15,1,-1.92847,unknown,,,,,,,,,,,,,,,,,,,,,,,,,,,,,,,,,,,,,,,,,,,,,,,,,,,,,,,,,,,,,,,,,,,,,,,,,,,,,,########,,,,,,,,,,,,,,,,,,,,,,,,other material,not plastic,,other material,0.935581
44,19,,,-3054,-19077,<50,100-200,fiber/filament,translucent,,,19,V2.18,e42f6ddbda160f2a9b764f2a3475ce9e,0.855356,0.7,TRUE,9.199,4,TRUE,TRUE,4,4,BigMeadow_March182022_1_100_26-500019.CSV,CC BY-NC,V2.18,bd642a3cea4aa3840a4315f2642c3cae/9fb8439a1a35efb2ddfa4e64815c4261,7093e816ef56205f28ba11fb734af846,5.798567,win cowger and sebastian primpke,ftir,fibre_cotton_us_pima,"polymer, minerals, organic materials",transmission_4_h5_2,,,,,awi,,,,transmission,,,,,,,,cowger et al. 'high throughput ftir analysis of macro and microplastics with plate readers' in prep,,,,,,,,,,,,plant fibre,fibre_cotton_us_pima,,,,,,,,,,,,,,,,,,,,,,,,,,,,,,,,,,,,,,faserinstitut bremen,,,,,,,,,,,,,,,,,,,,,,,,,,,,,,,,,,,,,,,,,,,,,none,,,,organic matter,not plastic,,organic matter,0.815313
45,20,,,-2426,-6460,<50,300-400,fiber/filament,translucent,,,20,V2.19,45080641d25796f832aa90164d100f86,0.873453,0.7,TRUE,6.197633,4,TRUE,TRUE,5,4,BigMeadow_March182022_1_100_26-500020.CSV,CC BY-NC,V2.19,bd642a3cea4aa3840a4315f2642c3cae/9fb8439a1a35efb2ddfa4e64815c4261,11a31a91460aabbe1dfd4f65c43a8627,12.44361,"flopp, de frond et al. 2021",ftir,cotton 13. yellow fiber,polymers,cotton 13. yellow fiber,nicolet,,,,thermo fisher scientific corporation,,,,transmittance,transmittance,https://doi.org/10.1021/acs.analchem.1c02549,5.01  $$ nicolet v. 970,1.00E-08,1.928548,nicolet in10 mx,,,,,,,,,,,,,,,,4,,,,,,,,,,,,,,,,,,,,,,,,,,,,,,,,,,,,,,,32,16:49:34,ratio against background,truncated,elementmultiply or elementdivide,11.18 sec,1,32,1,2,4096,8192,n-b strong;,alk1911898;,,,,,,,,,,########,,,,,,,,,mertz;,,,,,,,,,15798.67 cm-1,11.18 sec,,,,,organic matter,not plastic,,organic matter,0.987586
46,21,,,-2437,-10854,50-100,50-100,fragment,black,"Depth in Z, looks mineral.",,21,V2.20,f959b2c0fa6e3bef1e239bdee371ff03,0.886517,0.7,TRUE,8.065216,4,TRUE,TRUE,1,5,BigMeadow_March182022_1_100_26-500021.CSV,CC BY-NC,V2.20,bd642a3cea4aa3840a4315f2642c3cae/9fb8439a1a35efb2ddfa4e64815c4261,b77fabd31992b78c9d8b72a0a0a8d0e3,8.461552,usda,ftir,soil,soil,73635xs04_usda,,,,,,,,,reflection,,,,,,bruker vertex-70 with hts-xt,,,,,,,,,,,,,,,,4 cm-1,cooled detector,"600 to 4000 cm1, applying 32 scans",,,,,,,,,,,,,,,,,,,,,,,,,,,,,,,,,,,,,,,,,,,,,,,,,,,,,,,,,,,,,,,,,,,,,,,,,,,,,,,,,,,,other material,not plastic,,other material,0.931844
47,22,,,-3007,-22433,50-100,50-100,fragment,brown,At filter edge.,,22,V2.21,924de73b6ccc2c4a8fa2bf7a832ad521,0.788054,0.7,TRUE,3.752858,4,FALSE,FALSE,2,5,BigMeadow_March182022_1_100_26-500022.CSV,CC BY-NC,V2.21,bd642a3cea4aa3840a4315f2642c3cae/9fb8439a1a35efb2ddfa4e64815c4261,8568c1a81340fdce0c4065b18f322162,6.480071,usda,ftir,soil,soil,127438xs01_usda,,,,,,,,,reflection,,,,,,bruker vertex-70 with hts-xt,,,,,,,,,,,,,,,,4 cm-1,cooled detector,"600 to 4000 cm1, applying 32 scans",,,,,,,,,,,,,,,,,,,,,,,,,,,,,,,,,,,,,,,,,,,,,,,,,,,,,,,,,,,,,,,,,,,,,,,,,,,,,,,,,,,,other material,not plastic,,other material,0.978414
